Repository: Sparks-Ackolf-HOLAR-Autonomous-Labs/QedSDL_Endpoint

# How the Fruit Fly Mushroom Body Can Help Autonomous Materials Discovery

Code and result files for the preprint "How the Fruit Fly Mushroom Body Can Help Autonomous Materials Discovery: Learning to Stop, Dose and End Runs from a Few Examples at One Default Setting, in Simulation" (Ackölf and Sparks). This repository holds code and data only. The paper text and its figures are not included.

Every analysis script runs from the repository root with the packages in `requirements.txt`. The test scripts also need the FlyWire v783 release (S13, S14 and S18 also need BANC v888 and MaleCNS v1.0, and S23 needs the BANC read-out from S18). S15, S16, S19, S20, S24, S25 and S26c need PyTorch.

| Folder | Contents |
|---|---|
| `src/reflex/` | connectome model (`s1_spectra.py`, `fly2.py`), Raman stream generators, every test (S1 to S26, S5b, T1 to T5), edge timing, memory scaling and the analysis scripts |
| `src/janus/` | Janus MoSSe selenization: MACE-MP-0 energetics, the PBE (Quantum ESPRESSO) check of its two hop barriers (`dft_neb/`), lattice kinetic Monte Carlo, truth maps and the recipe-choice campaign |
| `src/digitise/` | digitisation of the published in situ Raman spectra of irradiated monolayer MoS2 |
| `src/econ_L.py`, `src/stats_ci.py`, `src/at351_defaults_p.py` | cost re-analysis of the stop call (writes `results/s23_econ/`), bootstrap intervals (writes `results/stats_ci/`) and p values for the default-setting arms |
| `src/shift1x/` | shifted-input reruns of S18 and S21, with their pre-registered picks |

# Reading published Raman spectra from a figure: Daniel et al. 2026

Source: L. Daniel, Y. Liebsch, C. Lintz, U. Javed, O. Kharsah, L. Breuer, J. Kotakoski and M. Schleberger,
"In situ Raman study on sulfur vacancies in monolayer MoS2", *2D Mater.* **13**, 025033 (2026),
doi:10.1088/2053-1583/ae6b2b, CC BY 4.0. The digitised values below are derived from that figure and
keep the same licence and attribution.

## What the paper holds

- Monolayer CVD MoS2 irradiated with 600 eV Ar+ in ultrahigh vacuum; in situ Raman (532 nm) after
  fluences of 0, 1e13, 5e13 and 1e14 cm-2, then ambient exposure and return to vacuum. STEM counts
  sulfur vacancies (randomly distributed).
- Numbers printed in the paper: Table 1 (defect-mode positions), Tables 2 and 3 (A1g and E12g position,
  shift and FWHM for every step, with standard errors), the linear fit in Fig. 3(d)
  (R_DM/OM = 2.2e-14 cm2 x fluence + 0.21).
- Raw spectra: Zenodo record 10.5281/zenodo.17987589 ("STEM (TIFF), Raman and PL spectra (TXT)").
  The paper says the embargo ends 31 July 2026, but on 11 Oct 2026 the Zenodo API lists the record as
  embargoed until **30 July 2032** and refuses the files (HTTP 403). This looks like a date entry error;
  the corresponding author (marika.schleberger@uni-due.de) can lift it.

## Can the figure be read by computer vision?

Yes, for the in situ spectra in Fig. 3(a). The figures are raster images (235 ppi), not vector paths.
`src/digitise/daniel2026_fig3a.py`:

1. extracts the panel image (`pdfimages -png -f 4 -l 6`, image 6);
2. calibrates the shift axis from the tick marks (93 px per 100 cm-1, so 1.08 cm-1 per pixel);
3. follows each trace by its colour, column by column from the right edge, so the same-coloured
   labels on the left are not picked up;
4. fits A1g, E12g and one broad LO/TO(M) band with Lorentzians and compares with Tables 2 and 3.

| Fluence (cm-2) | A1g position, figure / table | A1g FWHM, figure / table | E12g position, figure / table | E12g FWHM, figure / table |
|---|---|---|---|---|
| 0 | 403.8 / 404.0 | 5.5 / 5.2 | 383.3 / 383.2 | 4.4 / 3.8 |
| 1e13 | 404.1 / 404.3 | 6.1 / 6.2 | 382.1 / 382.3 | 4.4 / 4.1 |
| 5e13 | 404.8 / 405.2 | 10.3 / 10.5 | 380.1 / 380.6 | 5.8 / 6.3 |
| 1e14 | 405.2 / 405.5 | 12.3 / 13.5 | 374.2 / 376.7 | 12.3 / 9.7 |

All values in cm-1. Up to 5e13 cm-2 the positions agree within 0.1-0.5 cm-1 (half a pixel) and the
widths within 0.6 cm-1. The A1g readings sit 0.2-0.4 cm-1 low in every row, which points to a
sub-pixel offset in the tick calibration. At 1e14 cm-2 the E12g mode is a shoulder on the LO(M) band,
and the three-peak fit puts it 2.5 cm-1 too low; that is a fitting ambiguity, not a reading error, and
the authors' own value comes from fitting the raw spectra.

What is lost from the figure: absolute intensities (each trace is normalised and offset), the
repeat spectra behind the standard errors, and any detail finer than about 1 cm-1.

## Where a vision-language model helps

The digitiser needed four facts that were read by eye from the figure: the axis range and tick
values, which colour is which fluence, where the labels sit, and that panel (a) is in situ. A VLM
reads exactly these (text, legends, layout) reliably, and is weak at the part the pixel code does
well (sub-pixel curve positions). A workable pipeline is therefore: VLM reads the layout and labels,
pixel code extracts the curves, and the result is checked against any numbers the paper prints in
tables.

File: results/digitise_daniel2026/fig3a_peak_check.json
[
 {
  "trace": "pristine",
  "fluence_1e13": 0.0,
  "A1g_pos": 403.76,
  "A1g_pos_se": 0.04,
  "A1g_pos_table": 404.0,
  "A1g_fwhm": 5.53,
  "A1g_fwhm_table": 5.2,
  "E2g_pos": 383.31,
  "E2g_pos_se": 0.05,
  "E2g_pos_table": 383.2,
  "E2g_fwhm": 4.4,
  "E2g_fwhm_table": 3.8,
  "A1g_minus_E2g": 20.45,
  "A1g_minus_E2g_table": 20.8
 },
 {
  "trace": "1e13",
  "fluence_1e13": 1.0,
  "A1g_pos": 404.1,
  "A1g_pos_se": 0.05,
  "A1g_pos_table": 404.3,
  "A1g_fwhm": 6.13,
  "A1g_fwhm_table": 6.2,
  "E2g_pos": 382.09,
  "E2g_pos_se": 0.08,
  "E2g_pos_table": 382.3,
  "E2g_fwhm": 4.4,
  "E2g_fwhm_table": 4.1,
  "A1g_minus_E2g": 22.0,
  "A1g_minus_E2g_table": 22.0
 },
 {
  "trace": "5e13",
  "fluence_1e13": 5.0,
  "A1g_pos": 404.81,
  "A1g_pos_se": 0.12,
  "A1g_pos_table": 405.2,
  "A1g_fwhm": 10.3,
  "A1g_fwhm_table": 10.5,
  "E2g_pos": 380.06,
  "E2g_pos_se": 0.24,
  "E2g_pos_table": 380.6,
  "E2g_fwhm": 5.76,
  "E2g_fwhm_table": 6.3,
  "A1g_minus_E2g": 24.75,
  "A1g_minus_E2g_table": 24.6
 },
 {
  "trace": "1e14",
  "fluence_1e13": 10.0,
  "A1g_pos": 405.22,
  "A1g_pos_se": 0.13,
  "A1g_pos_table": 405.5,
  "A1g_fwhm": 12.32,
  "A1g_fwhm_table": 13.5,
  "E2g_pos": 374.16,
  "E2g_pos_se": 0.65,
  "E2g_pos_table": 376.7,
  "E2g_fwhm": 12.34,
  "E2g_fwhm_table": 9.7,
  "A1g_minus_E2g": 31.06,
  "A1g_minus_E2g_table": 28.8
 }
]
